Repository: sentirain7/2026_MOOC_Lecture_Materials

https://github.com/sentirain7/2026_MOOC_Lecture_Materials

# 2026 MOOC 강의자료 · 건설소재 역설계 도구 개발을 위한 AI와 분자동역학 활용

> 수강생은 이 README 와 [사용자 가이드](사용자_가이드.md)부터 읽는다.

*AI and Molecular Dynamics for Developing Inverse-Design Tools for Construction Materials*

한국건설기술연구원 윤태영(Taeyoung Yun) · **18주 강좌**(주당 약 50분) · 2026

문헌에서 목표값을 뽑고, 분자동역학(MD)으로 계산하고, 인공지능 대리모델로 다음 계산을 고르는 **역설계 폐루프**를 내 컴퓨터에서 직접 한 바퀴 돌린다. 모든 실습은 터미널의 **Claude Code** 에 강의 덱의 지시문을 붙여 넣는 방식으로 한다.

## 바로 시작
```bash
git clone https://github.com/sentirain7/2026_MOOC_Lecture_Materials.git
cd 2026_MOOC_Lecture_Materials
```
1. **Claude Code 설치**(W01 · 사람이 직접 설치하는 유일한 프로그램) → `docs/claude_code_quickstart.md`
2. **나머지 설치**는 Claude Code 에 지시문을 붙여 넣는다 → `docs/install_prompts.md` (I-1 conda · I-2 강좌 환경 `mdai` · I-3 Zotero · I-4 Obsidian · I-5 전체 점검)
3. **매주**: `conda activate mdai` → `cd 2026_MOOC_Lecture_Materials/weekNN` → `claude` → 덱의 지시문 붙여 넣기 → 결과 `out/` ↔ 기준 `expected_output/`
- **수강생 사용자 가이드**: [`사용자_가이드.md`](사용자_가이드.md) — 준비물 · 덱 보는 법 · 설치 · 매주 실습 · 주차별 할 일 · 평가 · 막힐 때
- `강의자/` 폴더 = 강의자 전용(비공개 저장소 연결 · 작성자만 열 수 있다 · 수강생은 필요 없다)

## 폴더
| 폴더 | 내용 |
|---|---|
| `week01/` ~ `week18/` | 주차별 한 묶음: 강의 덱 `slides/WNN_….html`(Chrome 으로 연다 · 「한국어 \| EN」 L 키) · README · 지시문 `prompts.md` · notebooks · scripts · data · 기준 결과 `expected_output/` · 평가문항 문제지 |
| `common/` | 덱이 함께 쓰는 글꼴 · 스타일 · 스크립트(덱을 다른 곳으로 옮길 때 같은 상대 위치에 둔다) |
| `mdworkflow/` | MD 워크플로우(W17): 분자 → 힘장(GAFF2 · AM1-BCC) → 상자(Packmol) → LAMMPS → 밀도 · CED → 결과 표 |

# week11 · 아스팔트: 혼합물 · PG · SARA 모델 · 첨가제 · 노화 MD (모듈 M3 · 물성 · 소재)

| 항목 | 내용 |
|---|---|
| 덱 | `slides/W11_아스팔트.html` (v3 · 4차시 · 11-1 혼합물과 바인더 특성 · 11-2 SARA 모델과 13분자 · 11-3 첨가제 라이브러리 · 11-4 노화와 점탄성 지표) |
| 학습목표 | ① 바인더의 성능 3(소성변형 · 저온 균열 · 수분 손상 · 노화)과 PG 등급(PG 64-22)을 모델의 표적으로 쓴다 ② SARA 4분획(용해도 기준)과 Li & Greenfield 12분자 + 고황 1 의 역할을 말하고, 측정 SARA wt% → 13분자 개수를 스크립트로 역산한다 ③ 첨가제 23종을 SMILES · RDKit 기술자(MW · logP · TPSA · 방향족 분율)로 표현한다 ④ 노화 = 조성 치환(U → S → L 변이 분자) 의 구조 변화를 숫자로 읽고, 점탄성 · 점착 지표의 MD ↔ 실험 대응 한계(시간 창)를 안다 |
| 선수 지식 | W01 두 재료 · W04 GAFF2 타입 · W06 Packmol · 개수 역산 · W08 라우팅 |
| 소요 시간 | 강의 50분 + 실습 20분 |
| 새 용어 (5) | SARA 분획 · 콜로이드 모형 · PG 등급 · 분자 기술자(descriptor) · 조성 치환 노화 → `../GLOSSARY.md` |

## 실행 환경 · Claude Code (기본)
1. 터미널 → `conda activate mdai` → `cd 2026_MOOC_Lecture_Materials/week11` → `claude`. RDKit · Packmol 은 mdai(`../environment.yml`)에 포함 · 설치 · 조작은 `../docs/claude_code_quickstart.md`.
2. 지시 예: 「scripts/sara_library.py 와 scripts/aging_substitute.py 를 실행하고 out/sara_library.csv 를 expected_output/ 과 비교해」 → 승인 창에서 명령 확인 → 승인.
3. 결과는 `out/` 에 그대로 남는다 · 대화는 `claude -c` 로 이어서.
- 노트북(`notebooks/*.ipynb`)은 같은 스크립트를 부르는 묶음이다. 실행: 「@notebooks/01_sara_library.ipynb 를 실행하고 결과를 요약해」 → Claude Code 가 `python ../run_nb.py notebooks/01_sara_library.ipynb` 를 승인 후 실행(주차 폴더 기준 경로 · 출력은 노트북에 저장).
- (선택) Colab: 노트북 첫 셀의 `google.colab` 분기가 저장소 받기 · RDKit 설치를 한다.

## Claude Code 지시 (덱 「만들어 보기」 장)
`prompts.md`: P11-1 내 바인더의 성능 표적 표 · P11-2 측정 SARA → 13분자 개수표 검토 · P11-3 내 첨가제 SMILES → 기술자 · 힘장 · 함량 표. 지시를 붙여 넣고 [ ] 안만 바꾼다 · 파일은 Claude Code 가 경로로 직접 읽는다. 결과 = `out/P11-n_result.md`. 사용법 = `../docs/prompt_setup.md`(W01 12장).

## 실습 순서
1. **01** `notebooks/01_sara_library.ipynb`: 13분자 라이브러리(SMILES → 분자량 · 원소 · 기술자 · 2D 그림) → 노화 변이 표 (5분)
2. **02** `notebooks/02_composition_and_additives.ipynb`: SARA wt% → 개수 역산 → Packmol 작은 셀 → 첨가제 23종 기술자 표 (10분 · Packmol 1분)
3. **확인** `out/sara_library.csv` 13행 · `out/composition_report_mix.json` 의 `wt_error_pct` 절대값 ≤ 1 · `packmol.success` · `out/additive_library.csv` 23행
4. **제출** `composition_report_mix.json` · `additive_library.csv` · P11-1 ~ P11-3 결과
5. **바꿔 보기** `python3 scripts/composition_to_counts.py --sara 15,45,15,25 --tag asp25 --no-pack` (아스팔텐 15 → 25 wt%) · `--sara 11,32,40,17` (Li & Greenfield AAA-1 의 질량 분율)

Claude Code 없이 직접 실행: `conda activate mdai` 뒤 `python3 scripts/sara_library.py` → `aging_substitute.py` → `composition_to_counts.py` → `additive_library.py` 순서 (RDKit · Packmol = mdai 포함).

## 스크립트
| 파일 | 역할 |
|---|---|
| `scripts/sara_library.py` | `data/sara_molecules.csv`(12분자 U/S/L 32행) + 고황 분자 mol → 분자량 · 원소 · H/C · 방향족 C 분율 · logP · TPSA · 2D SVG |
| `scripts/aging_substitute.py` | 같은 골격 U → S → L 의 O 수 · 분자량 · TPSA 변화 표 (노화 = 조성 치환의 근거) |
| `scripts/additive_library.py` | 연구 플랫폼 첨가제 mol 23종 → SMILES · 기술자 · 군(고분자 · 계면 · 왁스 · 나노) · 힘장 표시 |
| `scripts/composition_to_counts.py` | SARA wt% → 13분자 개수(분획 내 배분 = AAA-1 비율 · 탐욕 ±1 조정) → 원소비 · 상자 길이 → RDKit 3D → Packmol 상자 → 분자간 최소 거리 |

## 숫자의 출처
- 12분자 SMILES · 노화 변이(S = RTFOT 단기 · L = PAV 장기): 연구 플랫폼 `paper_exports/molecule_id_map_20260716.csv` · `data/molecules/asphalt_binder.yaml`: 원전 Li & Greenfield (2014) Table 1
- 고황 13번째 분자 HighS13: 연구 플랫폼 선행 연구 S6422 세트(`paper7_s6422_moles/S6422-AS-HighS13.mol`)
- AAA-1 · AAK-1 · AAM-1 개수표(X1 72 · 60 · 90 분자) · 분획 분율: 같은 yaml(Li & Greenfield 2014 Table 1 · 2026-10-12 보정)
- 첨가제 23종 · 분자량 · 분류: 연구 플랫폼 `data/molecules/additives.yaml` + mol 파일(NanoClay 는 CTAB 형식 오류로 분자량만)

File: week11/docs/rheology_notes.md
# 점탄성 · 점착 · 노화 지표 메모 (원본 07주차 #7 · #19 · #20 · #37 보존 · 실측 대조는 W16)

- 점탄성: 고온 = 점성 유체 · 저온 = 탄성 고체 · 시간–온도 중첩(TTS) · 모델 재현 대상 = 점도 η(T) · 완화 탄성률 G(t) = σ(t)/γ₀(계단 변형) · 진동 전단 G*(ω) · δ(주파수 스윕 = 고비용 → TTS 보완)
- 노화: 시공 중 단기(RTFO) · 공용 중 장기(PAV) → 카보닐 · 술폭사이드 증가 · 아스팔텐 분율 증가 → 강성 ↑ · 저온 균열 저항 ↓. MD 지표: 점도 · CED 증가 · 확산 감소(↔ DSR G*) · Tg 상승 · 저온 완화 지연(↔ BBR S) · 아스팔텐 적층 크기 · RDF 첫 피크(↔ SARA · 현미경)
- 노화 모사 2방식: 조성 치환(고전 힘장 · 산화 분자 도입 · 저비용 · 조성 변수와 직접 연결) · 반응 모사(ReaxFF · 결합 생성 · 절단 직접 계산 · 고비용 · 소규모 기작 확인용)
- PG 등급: PG 64-22 = 고온 64 °C 소성변형 저항 · 저온 −22 °C 균열 저항 · 지표 G*/sinδ · G*·sinδ · 크리프 강성 S · m-value
- 주의: MD 시간 창(ns) ↔ DSR 주파수 = 수 자릿수 차 · 절대값 대신 조성 간 상대 비교 · 경향 일치로 판단 · 실측 마스터커브(WLF C1 12.8 · C2 110 K) 대비 Δ ≈ 4.7 decade → W16 대조
- 점착: 계면 인장 → 응력–변위 곡선 → W_sep (W10)
